Repository: ngomezve/TASOPT.jl

File: src/material_data/MaterialProperties.toml
# Default Material Properties for commonly used materials in TASOPT
# All units are assumed to be in SI units
[TASOPT-Al]
    description = "Aluminium used in default TASOPT models"
    density = 2700.0 #kg/m3
    youngs_modulus =  6.894757889515779e10 #Pa
    shear_modulus = 24.0e9 #Pa
    poissons_ratio = 0.33
    YTS = 34.13e7 #Yield tensile strength
    UTS = 90e6 #Ultimate tensile strength
    shear_strength = 227.53e6
    thermal_conductivity = 180 #W/(m K)

[Al-6061]
    description = "Aluminium 6061 alloy"
    source = "https://www.matweb.com/search/DataSheet.aspx?MatGUID=626ec8cdca604f1994be4fc2bc6f7f63"
    density = 2700.0 #kg/m3
    youngs_modulus = 68.9e9 #Pa
    shear_modulus = 26.0e9 #Pa
    poissons_ratio = 0.33
    YTS = 55.2e6 #Yield tensile strength
    UTS = 124e6  #Ultimate tensile strength
    shear_strength = 82.7e6
    thermal_conductivity = 180 #W/(m K)

    #Electrical properties taken from here: https://en.wikipedia.org/wiki/Electrical_resistivity_and_conductivity#Resistivity_and_conductivity_of_various_materials 
    resistivity = 2.65e-8
    alpha = 3.90e-3
    T0 = 293.15

[Al-7075]
    description = """General 7075 characteristics and uses (from Alcoa): Very high strength material used for highly stressed structural parts. The T7351 temper offers improved stress-corrosion cracking resistance.
    Uses: Aircraft fittings, gears and shafts, fuse parts, meter shafts and gears, missile parts, regulating valve parts, worm gears, keys, aircraft, aerospace and defense applications."""

    source = "https://www.matweb.com/search/DataSheet.aspx?MatGUID=6653b72914864cc0a0ff7adf5b720167"
    density = 2810.0 #kg/m3
    youngs_modulus = 72e9 #Pa
    shear_modulus = 26.9e9 #Pa
    poissons_ratio = 0.33
    YTS = 338e6 #Yield tensile strength
    UTS = 505e6  #Ultimate tensile strength
    shear_strength = 300e6
    thermal_conductivity = 155 #W/(m K)

[Al-2219-T87]
    description = """Aluminum-copper alloy with high strength, resistance to corrosion cracking and enhanced cryogenic properties.
    Uses: Low-temperature structures, cryogenic fuel storage"""

    source = "https://www.matweb.com/search/datasheet_print.aspx?matguid=86215ca4233a49fdb6b556235fc726b7"
    density = 2840.0 #kg/m3
    youngs_modulus = 73.1e9 #Pa
    shear_modulus = 27e9 #Pa
    poissons_ratio = 0.33
    YTS = 393e6 #Yield tensile strength
    UTS = 476e6  #Ultimate tensile strength
    shear_strength = 280e6
    thermal_conductivity = 121 #W/(m K)

[Ti-6242]
    description = "Titanium 6242 alloy"
    #Structural properties: https://www.matweb.com/search/datasheet_print.aspx?matguid=66f20965748441d8916768ed80be0cba
    density = 4540.0 #kg/m3
    youngs_modulus = 120e9 #Pa
    shear_modulus = 45.5e9 #Pa
    poissons_ratio = 0.32
    YTS = 990e6 #Yield tensile strength
    UTS = 1010e6  #Ultimate tensile strength
    shear_strength = 82.7e6
    thermal_conductivity = 7.10 #W/(m K)

[SS-304]
    description = """304 Stainless Steel
    Uses: Pressure vessels, piping, cryogenic vessels"""
    #Structural properties: https://www.matweb.com/search/datasheet.aspx?MatGUID=abc4415b0f8b490387e3c922237098da
    density = 8000.0 #kg/m3
    youngs_modulus = 193e9 #Pa
    shear_modulus = 77.0e9 #Pa
    poissons_ratio = 0.29
    YTS = 215e6 #Yield tensile strength
    UTS = 505e6  #Ultimate tensile strength
    shear_strength = 386.0e6 #From https://protoxyz.com/materials/metal/Stainless_Steel_304
    thermal_conductivity = 16.2 #W/(m K)

[AISI-4340]
    description = """4340 Steel, normalized
    Uses: Piston pins, bearings, gears, dies, pressure vessels"""
    #Structural properties: https://www.matweb.com/search/DataSheet.aspx?MatGUID=fd2df45bffa54018b54989bc14092d9f
    density = 7850.0 #kg/m3
    youngs_modulus = 200e9 #Pa
    shear_modulus = 78e9 #Pa
    poissons_ratio = 0.29
    YTS = 862e6 #Yield tensile strength
    UTS = 1282e6  #Ultimate tensile strength
    shear_strength = 758.4e6 #From https://www.onlinemetals.com/en/product-guide/alloy/4340
    thermal_conductivity = 44.5 #W/(m K)
# -----------------------------------------------------
# Generic conductors with electrical properties taken 
# from here: https://en.wikipedia.org/wiki/Electrical_resistivity_and_conductivity#Resistivity_and_conductivity_of_various_materials 
# -----------------------------------------------------
[Cu]
    description = "Generic copper"
    density = 8960.0
    resistivity = 1.68e-8
    alpha = 4.04e-3
    T0 = 293.15

[Au]
    description = "Generic gold"
    density = 19300.0
    resistivity = 2.44e-8
    alpha = 3.40e-3
    T0 = 293.15

[Ag]
    description = "Generic silver"
    density = 10490.0
    resistivity = 1.59e-8
    alpha = 3.80e-3
    T0 = 293.15

# -----------------------------------------------------
# Generic insulators
# -----------------------------------------------------
[PTFE]
    description = ""
    density = 2150.0
    dielectric_strength = 19.7e6

[PEEK]
    description = ""
    density = 1320.0
    dielectric_strength = 23e6

[polyamide]
    description = "Generic polyamide"
    #Dowdle et al https://doi.org/10.2514/6.2018-5026
    density = 1700.0
    dielectric_strength = 10e6

# -----------------------------------------------------
# Thermal insulators
# -----------------------------------------------------
#The field `conductivity` is a string defining the thermal conductivity as a function of temperature
[rohacell41s] 
    density = 35.0 #kg/m^3. From Brewer (1991)
    conductivity = "0.001579 + 1.283e-4 * T - 3.353e-7*T^2 + 8.487e-10 * T^3" #Note: Brewer (1991) only had one point for rohacell thermal conductivity. They assumed the same curve as PVC

[polyurethane27]
    density = 27.0
    conductivity = "2.114e-13 * T^5 - 1.639e-10 *T^4 + 4.438e-8 * T^3 - 5.222e-6*T^2 + 3.740e-4*T - 2.192e-3"  # W/(m K), polynomial fit to Fig. 4.78 in Brewer (1991) between 20 and 320 K

[polyurethane32]
    density = 32.0
    conductivity = "2.179E-13 * T^5 - 1.683E-10* T^4 + 4.542E-08* T^3 - 5.341E-06* T^2 + 3.816E-04* T - 2.367E-03"

[polyurethane35]
    density = 35.0
    conductivity = "2.104E-13* T^5 - 1.695E-10* T^4 + 4.746E-08* T^3 - 5.662E-06* T^2 + 3.970E-04* T - 2.575E-03"

[mylar]
    density = 1390.0 #kg/m^3, https://www.matweb.com/search/datasheet_print.aspx?matguid=981d85aa72b0419bb4b26a3c06cb284d
    conductivity = "0.155" # W/(m K) at 298 K, https://www.matweb.com/search/datasheet_print.aspx?matguid=981d85aa72b0419bb4b26a3c06cb284d

[microspheres]
    density = 69.0
    conductivity = "1.4632E-10*T^3 - 9.6487E-08*T^2 + 5.1956E-05*T - 3.7191E-05"  # W/(m K), polynomial fit to Fig. 4.78 in Brewer (1991) between 15 and 400 K

[vacuum]
    density = 0.0
    conductivity = "0.0"
